Repository: alexxmiasoedov-beep/romanovdecor-site

# Romanov Decor Studio — romanovdecor.by

Сайт студии микроцемента и наливных полов. Хостится на **Cloudflare Pages** (проект `romanov-decor`, домены `romanovdecor.by`, `www.romanovdecor.by`, `romanov-decor.pages.dev`).

## Структура

- `dist/` — статические страницы сайта (каждая страница — папка со своим `index.html`)
- `dist/admin/` — админ-панель (портфолио, фото-слоты, карусель, контакты, партнёры)
- `functions/` — серверные функции Cloudflare Pages Functions:
  - `api/lead` — заявки с форм → Telegram
  - `api/quote` — сметы из калькулятора (PDF) → Telegram
  - `api/login`, `api/upload`, `api/image/*` — вход в админку и загрузка/выдача фото (хранятся в R2)
  - `api/portfolio`, `api/slots`, `api/carousel`, `api/contacts`, `api/partners`, `api/hero-slides` — контент, редактируемый из админки (хранится в KV)
- `wrangler.toml` — конфигурация деплоя (привязки KV и R2)
- `.github/workflows/deploy.yml` — автодеплой: каждый push в `main` выкладывает сайт на Cloudflare

## Разработка

```bash
npm install       # только для wrangler; сам сайт зависимостей не требует
npm run check     # проверки вместо тестов: битые ссылки, SEO-теги, sitemap, шапка/подвал, синтаксис functions
npm run serve     # быстрый предпросмотр dist/ на http://localhost:8788 (без API)
npm run dev       # wrangler pages dev — сайт вместе с функциями и локальными KV/R2
```

`npm run check` гонять после любой правки HTML — шапка и подвал скопированы в каждую страницу,
и скрипт ловит расхождения между ними. Подробные правила работы — в [CLAUDE.md](CLAUDE.md).

## Автодеплой

Workflow использует два секрета репозитория (Settings → Secrets and variables → Actions):

- `CLOUDFLARE_API_TOKEN` — API-токен Cloudflare с правом «Cloudflare Pages — Edit»
- `CLOUDFLARE_ACCOUNT_ID` — ID аккаунта Cloudflare

## Данные

Контент (тексты портфолио, привязки фото, контакты) живёт в Cloudflare KV, фотографии — в R2-бакете `romanov-decor-images`. Деплой кода их не затрагивает.

Секреты окружения продакшена (задаются в Cloudflare Pages → Settings → Environment variables): `ADMIN_PASSWORD`, `TG_BOT_TOKEN`, `TG_CHAT_ID`.

# Документы Romanov Decor Studio

## коммерческие-предложения/
- `КП-Евгений-микроцемент.pdf` — КП для заказчика Евгения (санузлы, коридор, лестница, гостиная).
  Итого $23 044,20 со скидкой на материал. Незаполненные поля: телефон и фамилия заказчика,
  адрес объекта, имя менеджера.

## проекты/
- `Миля-9/Миля 9 (2).pdf` — дизайн-проект квартиры по ул. Миля 9 (Хворостов А.О., 31.07.2026,
  49 листов), заказчики Юлия и Павел. Просчитан в `сметы/смета-Миля-9.xlsx`.

## сметы/
- `смета-Миля-9.xlsx` — смета на ремонт под ключ по проекту Миля 9: 58 позиций в 9 разделах,
  объёмы с листов проекта (лист «Объёмы» с основаниями), микроцемент по модели студии.
  Сборка: `python3 build_smeta_milya9.py` (openpyxl), пересчёт формул — Excel при открытии.
- `смета-ремонт-под-ключ-шаблон.xlsx` — шаблон локальной сметы на ремонт под ключ
  с примером (квартира 55 м², профиль: штукатурка новых перегородок, шпаклёвка Q3,
  самонивелир + клеевой кварцвинил). Листы: Смета (формулы), Параметры, Ставки,
  Узлы (материал на единицу), Объёмы (ведомость по помещениям). Пересборка —
  скрипт в сессии; цены и ставки — из `памятки/смета-источники/`.

## памятки/
- `смета-ремонт-под-ключ-Минск.md` — смета на ремонт квартиры под ключ в Минске
  (срез 27.09.2026): ставки на работы, цены материалов и стоимость узлов за м²,
  техкарты, нормативная база (пост. № 116/146 2025, № 164 2026, СП 1.03.01-2019),
  расчётная карта объекта «шпаклёвка + самонивелир + клеевой кварцвинил».
  Исходные отчёты и CSV ставок — в `памятки/смета-источники/`.
- `Памятка-по-ценам.pdf` — внутренний документ: базовые цены, шкала по объёму,
  надбавки, дополнительные работы, правило скидки, пример расчёта.

## kp-generator/
Генератор PDF. Требуется Python 3 (openpyxl) и Node с playwright-core.

```bash
export SC=<путь к папке со скриптами>
python3 build_kp5.py  && node topdf5.js   # КП
python3 build_memo.py && node tomemo.js   # памятка
```

- `build_kp5.py` — КП из файла замеров, стиль калькулятора сайта
- `build_memo.py` — памятка по ценам
- `замеры-Евгений-v2.xlsx` — исходные замеры объекта

## Ценовая система (кратко)

| | 0–20 м² | 21–45 | 46–80 | 81+ |
|---|---|---|---|---|
| Стены | $1 300 пакетом | $40 + $24 | $38 + $22 | $36 + $20 |
| Полы | $1 500 пакетом | $50 + $25 | $48 + $23 | $46 + $21 |

Шкала прогрессивная: ставка применяется к метрам внутри своего диапазона.
Себестоимость материала: стены $15/м², полы $25/м².

**Обмер:** материал — вся площадь; работа — стороны от 0,5 м в м², меньше 0,5 м в погонных метрах.

**Надбавки:** потолки и лестница — работа +20%. **Фиксы:** дверь $100/шт + материал,
гидроизоляционная лента $100.

**Дополнительные работы:** примыкание стена/пол $3/пог. м, с паркетом и ламинатом $10/пог. м,
с плиткой $7/пог. м, ремонт трещин $5/пог. м, уклон к трапу в одну сторону $200,
конверт к трапу $300, герметизация трапа $50, уклон в котельной $200.

File: документы/исследования/01-американская-база-ACI-ASTM.md
# Американская нормативная база: ACI, ASTM, OSHA

Полные тексты ACI 548.3R-03, 548.1R-97, 503R-93, 548.4-93, 546R-96 получены целиком (зеркало `civilwares.free.fr/ACI/MCP04/`). Стандарты ASTM платные ($60–90), числовые значения ниже — из ТДС производителей и таблиц ACI.

---

## 1. ACI 548.3R — главный документ по нашей теме

Полный текст редакции 2003 доступен бесплатно и по существу не устарел: сам ACI признаёт, что развитие полимерцемента «существенно замедлилось за последнее десятилетие».

### 1.1 Соотношения полимер/цемент

| Применение | p/c | Пункт |
|---|---|---|
| Только адгезия (клеи) | 0,10 | §5.4 |
| Полы: база ↔ износостойкий слой | **0,05–0,20** | §5.4 |
| Типовой раствор с акриловой дисперсией | 0,10 (в/ц 0,40, заполнитель/цемент 3,0) | Табл. 3.3 |
| Напыляемый текстурный раствор | 0,10 (заполнитель/цемент 1,0) | Табл. 3.4 |
| **Акриловое цементное ПОКРЫТИЕ** | **0,20** (в/ц 0,30, заполнитель/цемент 1,0) | **Табл. 3.5** |
| Эпоксидно-модифицированный бетон | 0,10–0,20, выше — неэкономично | §4.4 |

**Табл. 3.5 — рецептура акрилового цементного покрытия (фактически микроцемент):**
белый портландцемент 100 ч. / известняковый наполнитель 100 ч. / акриловая дисперсия 47 % сух. ост. — 42,6 ч. / пеногаситель 0,2 ч. / вода 7,5 ч.

Обрати внимание: цемент и известняк 1:1, **кварцевого песка нет вообще**.

### 1.2 Режимы выдержки — разные для разных полимеров

| Система | Режим | Пункт |
|---|---|---|
| SBR (стирол-бутадиен) | 100 % ОВ первые 24–48 ч, затем воздух при 50 % ОВ | §2.3.3.1 |
| **Акрил (PAE)** | **воздушная выдержка целиком, влажную не применять** | §3.3.3 |
| Эпокси-модифицированный | как прочие ПМЦ | §4.4 |
| ASTM C1439 (лаб. референс) | плёнка ПЭ 24 ч → воздух 23 °C / 50 % ОВ | §1.7 |

Дословно §3.3.3: «acrylic latex-modified cement mortars should be air cured. This procedure is in contrast to that for unmodified mortar».

Механизм (§1.5): после начальной фазы латексные частицы на поверхности коалесцируют в плёнку, которая сама перекрывает испарение; захваченная вода гидратирует цемент; по мере расхода свободной воды плёнки образуются и внутри, затем идёт сшивка. И гидратация, и сшивка полимера — обе части «curing».

Предел испарения: **0,50 кг/м²·ч** (§2.6.1); ACI 548.4 — 0,10 lb/ft²·ч ≈ 0,49 кг/м²·ч.

### 1.3 Прочностные данные акриловой системы (Табл. 3.6, 28 сут)

| Показатель | p/c = 0 | 0,10 | 0,15 | 0,20 |
|---|---|---|---|---|
| в/ц | 0,48 | 0,40 | 0,37 | 0,35 |
| Сжатие, МПа (C109), воздух | **16,5** | 37,6 | 39,4 | 39,2 |
| — то же, влажная выдержка | **40,0** | — | — | — |
| Изгиб, МПа (C348), воздух | 4,2 | 9,3 | 10,9 | ~11,7 |
| Растяжение, МПа (C190) | 1,6 | 3,7 | 4,2 | 5,9 |
| Сдвиговая адгезия, psi | 45 (A) | >500 (C) | >650 (C) | >550 (C) |
| — после 28 сут воздух + 7 сут в воде | 140 (A) | 290 (C) | 300 (C) | 330 (C) |
| Удар, in-lb | 6 | 12 | 16 | 22 |
| **Истираемость, % потери массы** | **23,8** | **1,70** | **1,15** | **1,57** |

(A) = отрыв по границе, (C) = **когезионный отрыв по основанию** — при p/c ≥ 0,10 рвётся бетон, а не связь.

**Ключевое переосмысление.** Немодифицированный раствор при воздушной выдержке даёт 16,5 МПа, при влажной — 40,0. Акриловый при воздушной — 37,6. То есть полимер не «добавляет прочность» — он **делает возможной воздушную выдержку без потери прочности**. Именно это и позволяет класть 1–2 мм, где влажный уход физически невозможен.

Второй аргумент: истираемость улучшается **в 14 раз**.

### 1.4 Выбор полимера (§1.6)

Порядок цен: PAE > S-A > S-B > VA-VEOVA > VAE > PVA.

| Требование | Полимер |
|---|---|
| Непроницаемость + адгезия, цветостойкость не важна | S-B (дёшево, лучшая производительность) |
| **Цветостойкость + непроницаемость + адгезия** | **PAE (акрил) или S-A** ← наш случай |
| Умеренная цветостойкость | VAE, VA-VEOVA |
| Только адгезия, без влаги | PVA (для пола не годится) |

§3.3.7: акрилы прозрачны в 300–350 нм (самая фотохимически активная область) и не поглощают УФ. Следствие: сомономеры и добавки, поглощающие УФ, **ухудшают** наружную стойкость акриловой системы.

Полевое испытание 5 лет на северо-востоке США (≥70 циклов замораживания/год, 1270 мм осадков): адгезия и изгиб **не деградировали, а выросли**; все отказы — когезионные по бетону.

§3.3.5: акрил сохраняет водостойкость при pH ≈ 12, т.к. основная цепь — только связи C–C; гидролизу подвержены лишь эфирные боковые группы, и заметно медленнее ацетатной группы PVA.

Пористость (§1.5): у полимерцемента меньше пор радиусом 200 нм и существенно больше пор ≤25 нм; общая пористость падает с ростом p/c.

### 1.5 Эпоксидно-цементный вариант (гл. 4)

- Механизм: эпоксид вводится в свежую смесь как 2К система с ПАВ (соль абиетиновой кислоты) + пеногаситель. Мелкие сферические частицы соединяются тонкими эпоксидными прослойками — трёхмерная сетка, «вторичный вяжущий механизм».
- Эпоксид **снижает степень гидратации цемента** (Popovics & Tamas), покрывая зёрна.
- Дозировка 0,10–0,20; выше неэкономично. Воздухововлечение для морозостойкости не требуется.
- Изгиб и растяжение **+до 100 %**; модуль упругости ниже, пластичность выше.
- Усадка при 20 °C / 60 % ОВ снижается **до 40 %** за 28 сут.
- Морозостойкость: после 50 циклов прочность не изменилась (контроль −30…−40 %).
- Табл. 4.4: сжатие 7500 vs 5500 psi, растяжение 820 vs 440 psi, износ (стальное колесо 400 lb) 7700 vs 2400 проходов; 15 % HCl — «слабое вскипание» vs полное разрушение.
- §4.5: **американских стандартных методов испытания эпокси-модифицированного бетона нет.** Есть японские. Дыра в нормативке до сих пор.

### 1.6 Редиспергируемые порошки (гл. 5)

Доступны как PAE, S-A, VAE, VA-VEOVA, PVA. Всегда дороже эквивалентного латекса. Зольность 5–15 % (антислёживатель: мел, глина, силика). Насыпная плотность <25 % от портландцемента. Размер агломерата ~0,08 мм, при редиспергировании → 1–5 мкм. Заполнитель для порошковых систем практически никогда крупнее 6 мм.

---

## 2. Подготовка основания — CSP и главный конфликт

### 2.1 Шкала CSP (ICRI 310.2R-2013)

| CSP | Метод | Глубина профиля |
|---|---|---|
| 1 | Кислотное травление | ~0,15 мм |
| 2 | Алмазная шлифовка | ~0,15 мм |
| 3 | Лёгкий дробеструй | ~0,28 мм |
| 4 | Лёгкая скарификация | ~0,38 мм |
| 5 | Средний дробеструй | ~0,40 мм |
| 6 | Средняя скарификация | ~0,94 мм |
| 7 | Тяжёлый абразивоструй | ~1,2 мм |
| 8–10 | Скабблинг, тяжёлая скарификация, фрезерование | до >6 мм |

### 2.2 Селектор ICRI по толщине

| Система | Толщина | CSP |
|---|---|---|
| Пропитки | 0–0,08 мм | 1–3 |
| Тонкоплёночные покрытия | 0,1–0,25 мм | 2–4 |
| High-build | 0,25–1,0 мм | 3–5 |
| **Самонивелирующиеся** | **1,25–3,2 мм** | **4–6** |
| Полимерные накрывки | 3,2–6,4 мм | 5–9 |

### 2.3 Расхождение производителей — и почему оно объясняет отслоения

| Производитель | Продукт | CSP |
|---|---|---|
| Duraamen | Skraffino 1–3 мм | **4–5** + два слоя акрилового праймера Cp1000 |
| CTS / Rapid Set | TRU | 3–5 |
| SureCrete | MicroTek One Coat | **1–3**, через кислотный профилировщик SCR |

Разбор:

1. **Тонкий слой не заполняет глубокий профиль.** При CSP 5 (амплитуда ~0,4 мм) и слое 1 мм пики основания на глубине 0,6 мм. При CSP 6 (0,94 мм) пики **выходят наружу** — видимая «карта» профиля и точки нулевой толщины, которые истираются первыми. Верхняя граница: **CSP 5 для 1 мм, CSP 6 для 2 мм**.
2. **Слишком гладко (CSP 1–2) — нет «зуба».** Работает только с собственным агрессивным праймером. SureCrete допускает CSP 1–3 потому, что продукт self-bonding; Duraamen требует CSP 4–5 **плюс** праймер. Один компенсирует другой.
3. **Кислотное травление — ловушка.** ACI 503R не рекомендует его вообще; ACI 515.1R — только как крайнюю меру (ACI 546R §2.3.2b). Причины: остатки кислоты и солей не смываются, не нейтрализуются, кислота не трогает масла — а образующийся гипс и хлориды на границе есть прямая заготовка для осмотических пузырей.
4. **Микротрещиноватость.** ACI 546R §2.3.1: ударный инструмент создаёт микротрещины поверхностного слоя, что **снижает** прочность сцепления. Для 1–2 мм критично: отрыв пойдёт по ослабленному слою бетона, и по виду это неотличимо от «плохой адгезии».

**Рекомендация:** алмазная шлифовка или лёгкий/средний дробеструй → CSP 3–4 (для 1 мм) или 4–5 (для 2 мм). Дробеструй помечен в селекторе ICRI звёздочкой как предпочтительный: равномерный профиль, без микротрещин, сухой, замкнутый цикл по пыли. Далее вакуум, проверка на отрыв по ASTM C1583, праймер.

ACI 548.4: абразивная очистка — **не ранее чем за 48 ч до укладки**. Пролежало выходные — чистить заново.

ACI 302.1R и 548.4, и то же у Duraamen и Elite Crete: **подвижные усадочные и деформационные швы обязаны быть выведены через покрытие.** Перекрытие шва микроцементом = гарантированная трещина.

---

## 3. Влажность основания

### 3.1 Два американских метода

| | ASTM F1869 (CaCl₂) | ASTM F2170 (RH in-situ) |
|---|---|---|
| Что меряет | скорость выделения пара с поверхности | равновесную ОВ внутри плиты |
| Глубина | поверхность (~12–20 мм) | **40 % толщины** при односторонней сушке |
| Экспозиция | 60–72 ч | ≥24 ч выдержки зонда |
| Предел | **≤3 lb**/1000 ft²/24 ч | **75 / 80 / 85 %** по типу покрытия |
| Плотность точек | 3 на первые 1000 ft², +1 на каждые следующие | то же |

Проблема F1869: меряет только «кожу» плиты. Свежезашлифованная или подсушенная плита покажет «сухо», а через месяц под герметичным покрытием влага поднимется из глубины. С конца 2000-х отрасль сместилась к F2170 как основному — он отражает состояние, к которому плита придёт **после** укладки покрытия.

### 3.2 Европейский подход и почему пересчёта нет

CM-метод: проба из средней трети, CaC₂ → ацетилен → давление → % влаги по массе. Пределы DIN 18560 / BEB: цементная стяжка ≤2,0 % CM (с подогревом ≤1,8), ангидритовая ≤0,5 % (≤0,3).

**Универсального пересчёта не существует.** Причины:
1. Разные физические величины: CM — массовая доля испаряемой влаги, F2170 — активность воды. Связь между ними есть сорбционная изотерма конкретного бетона, зависящая от в/ц, вида цемента, заполнителя, золы, возраста, карбонизации.
2. Разная глубина отбора.
3. Заполнитель: гранит почти не даёт «своей» влаги, известняк и лёгкий — дают. При одинаковой ОВ массовый % может отличаться вдвое.

Грубые ориентиры (**только прикидка, не критерий приёмки**):

| CM, % (цементная стяжка) | ≈ F2170, % ОВ |
|---|---|
| 4,0 | ~95+ |
| 3,0 | ~88–92 |
| **2,0** | **~78–85** |
| 1,5 | ~72–80 |
| 1,0 | ~65–72 |

Сушильный метод (EN ISO 12570) даёт систематически выше CM на 0,2–0,5 п.п.

Вывод: если продукт идёт и в США, и в ЕС — декларировать **оба критерия отдельно**, испытав независимо.

### 3.3 Почему это критично именно для 1–2 мм — и главный инженерный конфликт

1. **Само покрытие «дышит».** Ardex Pandomo W1: µ ≈ 210 (DIN 53122). Для 2 мм s_d = 0,42 м — это класс I по EN ISO 7783 (s_d < 5 м). **Проблема не в микроцементе, а в лаке.** 2К ПУ или эпоксидный топ 100–200 мкм даёт s_d 2–10 м и превращает систему в барьер.
2. **Нет запаса на локальную неоднородность.** У накрывки 10 мм дефект адгезии на 20 см² удерживается окружающей массой. У 1 мм тот же дефект — готовый пузырь.
3. **Осмотические пузыри.** На границе есть водорастворимые вещества: остатки кислоты после травления, соли щелочей и хлориды, остатки клея, гидрофильные эмульгаторы из латекса и праймера. Отверждённая плёнка работает полупроницаемой мембраной: пропускает воду, задерживает ионы. Осмотическое давление насыщенного раствора достигает **единиц МПа** — на порядки больше прочности сцепления (1–3 МПа). Диагностический признак: пузырь заполнен жидкостью с pH 10–13 и солевыми кристаллами при вскрытии.
4. **Что происходит при превышении ОВ:**
   - 80–85 %: накопление, проявляется через 3–12 месяцев — потемнение, «карта» пятен, глухой звук при простукивании;
   - 85–95 %: пузыри за недели-месяцы, щелочной гидролиз связующего (акрилат медленно, PVA быстро);
   - >95 % + герметичный лак: отслоение пластами; при остатках клея — почернение (сульфатредуцирующие бактерии).

**Центральный конфликт микроцемента: износостойкость требует полимера и лака, влагостойкость системы требует паропроницаемости.** Rapid Set TRU на сульфоалюминатном цементе допускает ОВ до 100 % и pH 8–14 именно потому, что это паропроницаемая минеральная система без органического барьера.

### 3.4 Протокол для ТДС

| Параметр | Метод | Предел |
|---|---|---|
| ОВ в плите | ASTM F2170 | ≤80 % без мер; 80–90 % — только с эпоксидным влагобарьером |
| MVER | ASTM F1869 | ≤3 lb/1000 ft²/24 ч |
| pH поверхности | ASTM F710 | 7–10 |
| Пароизоляция под плитой | ASTM E1745 | ≤0,1 perm; **обычный ПЭ 6/8/10 mil не соответствует** (ACI 302.1R §5.2.3.1) |
| Возраст бетона | — | ≥28 сут; ≥7–14 сут для сверхтонких |

---

## 4. ASTM ↔ EN: сопоставление методов

### 4.1 Механика и адгезия

| ASTM | Что меряет | Значения у аналогов | EN-аналог |
|---|---|---|---|
| C109 | сжатие, кубы 50 мм | 29–33 МПа (Skraffino, MicroTek); ACI акрил p/c 0,10 → 37,6 | EN 13892-2 (класс C) |
| C348 | изгиб, призмы 40×40×160 | 6,9–10,9 МПа | EN 13892-2 (класс F) |
| C349 | сжатие на половинках призм | иные значения, не смешивать с C109 | EN 13892-2 (так и делается) |
| C190 | растяжение «восьмёркой» — **отозван, но в ТДС встречается** | 3,0–5,9 МПа | — |
| **C1583** | отрыв с подрезкой керна + классификация разрушения | приёмка ≥1,0–1,4 МПа или разрушение по основанию | **EN 1542** |
| D4541 | pull-off портативным адгезиметром, исторически по металлу | 200–400 psi | EN ISO 4624 |
| **D7234** | **pull-off покрытий именно по бетону** — правильный метод, а не D4541 | — | EN 1542 |
| C882 | slant shear | Elite Crete: 100 % разрушение по бетону | EN 12615 |
| D638/D695/D790 | растяжение/сжатие/изгиб **пластмасс** | Elite Crete: 4800 / 750 / 1450 psi | EN ISO 527/604/178 |

**Методологическое предупреждение.** Elite Crete публикует прочности по методам для пластмасс, SureCrete и Duraamen — по методам для растворов. Геометрия образцов и скорость нагружения различаются, **цифры разных производителей напрямую несопоставимы**.

### 4.2 Истираемость

| ASTM | Значения | EN-аналог |
|---|---|---|
| D4060 (Taber CS-17, 1000 г, 1000 циклов) | MicroTek <0,50 % массы; Elite Crete 0,17 % (28 сут). Производители дают **%**, а не мг — отклонение от метода | EN ISO 5470-1, в EN 1504-2 |
| C779 (диски / круги / шарикоподшипники, глубина износа) | для 1–2 мм **маргинален** — процедура A/B за 30 мин съедает 1–3 мм и пробивает покрытие | EN 13892-3 (Böhme), -4 (BCA), -5 |

Böhme для микроцемента практически неприменим по той же причине — истирает на 1,5–5 мм. Европейские производители дают **BCA (EN 13892-4, класс AR)** или Taber, потому что они щадящие. Учесть при подготовке декларации.

### 4.3 Скольжение — самая частая юридическая претензия в США

| Стандарт | Порог |
|---|---|
| **ANSI A326.3 (DCOF, BOT-3000E, мокрый, SLS)** — актуальный де-факто | **≥0,42** для внутренних участков, ожидающих влаги |
| ASTM D2047 (SCOF, машина James, сухой) | ≥0,5 |
| NFSI B101.1/B101.3 | ≥0,60 wet SCOF «High traction» |
| EN 13036-4 (pendulum) | PTV ≥36 «низкий риск» |
| DIN 51130 | R-классы |

Полированный микроцемент под лаком легко даёт DCOF <0,42 в мокром виде. Для санузлов и входных групп нужен матовый топ либо противоскользящая добавка.

### 4.4 Прочее

| ASTM | Комментарий | EN-аналог |
|---|---|---|
| E96 | паропроницаемость, perms | EN ISO 7783-2 (классы I <5 м / II 5–50 / III >50) |
| G154 (UVA-340) | жёстче по деструкции полимера, **плохо предсказывает цвет** | EN ISO 4892-3 |
| **G155 (ксенон)** | лучше коррелирует по цвету — **для декоративного покрытия предпочтителен** | EN ISO 4892-2 |
| D1729 | **визуальная** оценка цвета, кабина D65, серый фон | EN ISO 3668 |
| D2244 | **расчёт** ΔE*ab, ΔE94, ΔE00 | ISO/CIE 11664-6 |
| E84 (Steiner tunnel) | для **полов методологически неверен** (образец на потолке) | — |
| **E648 / NFPA 253** | critical radiant flux для полов — правильный метод. Class I ≥0,45 Вт/см² | **EN ISO 9239-1**, входит в EN 13501-1 |
| D3359 | адгезия лентой 0B–5B. **Шкала инвертирована** относительно EN: 0 лучший в EN, 5B лучший в ASTM | EN ISO 2409 |
| D7682 | снятие реплики профиля — инструментальная альтернатива CSP-чипам | — |

### 4.5 Главное отличие систем

**В США нет аналога EN 1504-2** — нет единого стандарта, задающего обязательный набор характеристик системы защиты бетона. Американская модель — набор отдельных методов ASTM плюс требования производителя в ТДС. Для экспорта в США европейская декларация по EN 1504-2 **не признаётся автоматически**; нужны испытания по ASTM (типично $8–25 тыс. за полный пакет).

---

## 5. OSHA: респирабельный кремнезём

29 CFR 1926.1153, действует с 23.09.2017. **PEL 50 мкг/м³** (8-ч TWA), **Action Level 25 мкг/м³**.

Table 1 — 18 типовых задач с предписанными мерами. Полное соблюдение Table 1 **освобождает от воздушного мониторинга и от отдельного доказательства соответствия PEL**.

| Задача | Меры | ≤4 ч/смену | >4 ч |
|---|---|---|---|
| Шлифмашины — удаление раствора | кожух с отсосом ≥25 cfm на дюйм круга, HEPA | APF 10 | APF 25 |
| **Шлифмашины — прочие работы (наша шлифовка)** | вода **или** кожух с отсосом | вне помещения — не требуется | то же |
| **Мозаично-шлифовальные машины** | вода или отсос; **в помещении обязателен проход HEPA-пылесосом между заходами** | не требуется | не требуется |

APF 10 = полумаска N95/P100. APF 25 = ПАПР или полнолицевая.

Обязательно также: письменный Exposure Control Plan; назначенный Competent Person с полномочиями принимать корректирующие меры; медицинское наблюдение для тех, кто носит респиратор ≥30 дней в году (рентген + спирометрия, далее каждые 3 года); **сухое подметание и обдувка сжатым воздухом запрещены**.

**Практический вывод:** подготовка основания под микроцемент попадает в позиции Table 1, которые **не требуют респиратора при соблюдении инженерных мер**. При работе с пылесосом нужной производительности и HEPA формальные требования выполняются простыми средствами. Это стоит отражать в инструкции по монтажу как преимущество. Но проход HEPA-пылесосом между заходами в помещении часто пропускают.

---

## 6. VOC — SCAQMD Rule 1113

Федеральный EPA AIM Rule мягкий; рынок регулируется штатами. Жёстче всех SCAQMD (Южная Калифорния), г VOC на литр за вычетом воды:

| Категория | Код | Предел |
|---|---|---|
| **Faux Finishing — Trowel Applied Coatings** | 9d | **50** ← буквально наш микроцемент |
| Floor Coatings (вкл. прозрачные для бетона) | 14 | **50** ← наш лак |
| Faux Finishing — Clear Topcoat | 9a | 100 |
| Primers, Sealers, Undercoaters | 30 | 100 |
| Waterproofing Concrete/Masonry Sealers | 49 | 100 |
| Industrial Maintenance | 19 | 100 |
| **Default (вне определений)** | 51 | **50** |

Влияние на формулирование:
- 50 г/л фактически означает водную систему. Для акриловой дисперсии не проблема: SureCrete MicroTek декларирует **0 г/л**.
- **Коалесценты — главный источник VOC.** MFFT акрилата в ACI 548.3R Табл. 3.2 указана как 10–12 °C. Ключ к соблюдению 50 г/л — выбирать мягкий полимер с низкой MFFT вместо жёсткого плюс коалесцент.
- §(c) запрещает колорант с содержанием VOC выше применимого предела — **пигментные пасты тоже должны быть низко-VOC**.
- Дополнительно рынок требует не регуляторных, а «зелёных» деклараций: CDPH Standard Method v1.2 (Section 01350) для LEED v4 и WELL. Европейский аналог EMICODE (Ardex Pandomo W1 — **EC1R Plus**) и французский A+. **CDPH ≠ EMICODE**, признание не автоматическое.

**TSCA:** в США нет REACH, но все компоненты должны числиться в TSCA Inventory. Для импортируемого европейского сырья проверять отдельно — отсутствие блокирует импорт.

---

## 7. Американские производители

| Производитель | Продукт | Толщина | Сжатие | Изгиб | CSP |
|---|---|---|---|---|---|
| Duraamen | Skraffino | 1–3 мм | 29 МПа (C109) | н/д | 4–5 |
| SureCrete | MicroTek One Coat | ультратонкий | 29,5 МПа (C109) | 6,9 МПа (C348) | 1–3 |
| Elite Crete | THIN-FINISH | 0,8–4,8 мм | 33 МПа (**D695**) | 10 МПа (**D790**) | не указан |
| Ardex | PANDOMO W1 2.0 (стены) | ≥1 мм | 13 Н/мм² | 5 Н/мм² | — |
| CTS/Rapid Set | TRU | ≥9,5 мм | 45 МПа | — | 3–5 |

Динамика Elite Crete: 1 сут 1350 psi → 7 сут 3750 → 28 сут 4800. Сдвиговая адгезия 7 сут 335 → 28 сут 575 psi. **К 7 суткам ~78 % конечной прочности и ~58 % конечной адгезии — раньше в эксплуатацию нельзя.**

### Бизнес-модели

| Компания | Модель | Обучение |
|---|---|---|
| Ardex Americas | PANDOMO как премиальный суббренд, **закрытая сеть лицензированных аппликаторов** | ARDEX Academy; Pandomo требует лицензии |
| Duraamen | прямые продажи + сеть DuraamenPROs. **$58,95–62,95 за ведро**, выход 250–300 ft²/слой | InstallersEdge Workshop |
| SureCrete | дилерская сеть, фасовка 40 lb, выход 200–300 ft² | дилерские тренинги |
| Elite Crete | ТДС прямо: «requires training. Incorrect preparation and application can affect the long-term performance» | **обучение обязательно** |
| CTS / Rapid Set | всё на CSA-цементе, широкая розница + спецдистрибуция | есть |

### Экономика — цифра, которая объясняет всё

> Skraffino: $60 за ведро ÷ 25,5 м² = **$2,35/м² за слой**. Два слоя ≈ **$4,70/м²** материала.

Розничная цена монтажа в США **$86–215/м²**. Доля материала базового слоя — **3–5 %**. Даже с праймером, пигментом, лаком и расходниками материал редко превышает 15–20 % цены.

**Прибыль отрасли не в химии.** Она в: (1) контроле сети подрядчиков через лицензии и обязательное обучение — это одновременно доход и защита бренда от репутационного ущерба при отслоениях; (2) продаже системы, а не продукта — праймер + база + пигмент + финиш от одного производителя, причём финишные лаки маржинальнее базы в разы; (3) оборудовании и расходниках.

---

## 8. Ассоциации, журналы, книги

| Организация | Что есть | Доступ |
|---|---|---|
| **ICRI** | **310.2R-2013** + физический набор CSP-чипов; 310.1R, 210.3R | платно, ~$60–90 + чипы. Это физический инструмент, а не только бумага |
| **AMPP** (NACE + SSPC) | **SSPC-SP 13 / NACE No. 6 «Surface Preparation of Concrete»** | платно |
| ASCC + Decorative Concrete Council + Concrete Polishing Council | Position Statements, бюллетени, сертификация полировщиков | частично свободно |
| NFSI | ANSI/NFSI B101.1/B101.3, сертификация «High Traction» | платно |
| **Concrete Decor** | самый релевантный отраслевой журнал, микротоппинги и отслоения | **архив бесплатный** |
| Concrete Construction | статьи Peter Craig по влаге | бесплатно с регистрацией |
| PCI Magazine | формуляционная сторона, колонка «Formulating With Mike» | новости и часть техстатей бесплатно |
| CoatingsTech / JCTR (ACA) | рецензируемый JCTR через Springer | рассылка бесплатна, журнал платный |
| ACI Concrete International | статьи комитетов 548 и 302 | членство ~$250/год |

| Книга | Автор | Комментарий |
|---|---|---|
| Handbook of Polymer-Modified Concrete and Mortars | Ohama, 1995 | **основная монография**, на ней построен ACI 548.3R. Б/у $150–300 |
| Polymers in Concrete | Chandra & Ohama, CRC 1994 | классика |
| **Bob Harris' Guide to Concrete Overlays & Toppings** | Decorative Concrete Institute | **ближайшая к теме практическая книга на английском** |
| **Concrete Floors and Moisture** (EB119) | Craig & Kanare, PCA | ключевая по влажности, ~$50–90 |
| Paint and Coating Testing Manual (MNL 17) | ASTM / Koleske | разъясняет D4060, D4541, D2244, G154/G155 лучше самих стандартов |
| Труды ICPIC | с 1975 | первоисточник по полимерцементу |

**Чего нет:** специализированной монографии именно по тонкослойным декоративным полимерцементным покрытиям 1–2 мм на английском не существует. Тема покрыта фрагментами. Это ниша для собственной технической публикации.

---

## Выводы

1. **ACI 548.3R — основной нормативный якорь.** Даёт p/c 0,10–0,20, рецептуру покрытия (Табл. 3.5), режимы выдержки, обоснование выбора акрила. Бесплатен.
2. **Для акрила режим воздушный, не влажный.** Главная технологическая ошибка при переносе бетонной практики на микроцемент. Ограничение — не допускать испарения выше ~0,5 кг/м²·ч первые сутки.
3. **CSP 3–5 рабочий диапазон**, верхняя граница 5 для 1 мм и 6 для 2 мм. Дробеструй или алмаз; кислоту ACI не рекомендует.
4. **Влажность определяется лаком, а не микроцементом.** F2170 ≤80 %, F1869 ≤3 lb, pH 7–10. Пересчёта в CM не существует.
5. **Регуляторно рынок США проходим.** OSHA Table 1 при сухой шлифовке с HEPA не требует респираторов. SCAQMD 50 г/л достижимо. Затраты — испытания ASTM и проверка TSCA.
6. **Главный барьер инфраструктурный, не технический.** Материал $2–5/м², монтаж $86–215/м². Все игроки строят закрытые обучающие сети.

## Источники

- ACI 548.3R-03 (полный): http://civilwares.free.fr/ACI/MCP04/5483r_03.PDF
- ACI 548.1R-97: http://civilwares.free.fr/ACI/MCP04/5481r_97.pdf
- ACI 548.4-93: http://civilwares.free.fr/ACI/MCP04/5484_93.pdf
- ACI 503R-93: http://civilwares.free.fr/ACI/MCP04/503r_93.pdf
- ACI 546R-96: http://civilwares.free.fr/ACI/MCP04/546r_96.pdf
- ACI 302.1R-15 гл. 5: https://www.concrete.org/Portals/0/Files/PDF/302.1R-15_Chapter5.pdf
- ICRI 310.2R store: https://store.icri.org/
- CSP-чипы DeFelsko: https://www.defelsko.com/csp
- Селектор ICRI (TCC Materials): https://www.tccmaterials.com/wp-content/uploads/userfiles/file/ConcreteSurfaceProfiles.pdf
- 29 CFR 1926.1153: https://www.law.cornell.edu/cfr/text/29/1926.1153
- SCAQMD Rule 1113: https://www.aqmd.gov/docs/default-source/rule-book/reg-xi/r1113.pdf
- Duraamen Skraffino TDS: https://duraamen.com/wp-content/uploads/2021/01/skraffino.pdf
- SureCrete MicroTek TDS: https://surecretedesign.com/wp-content/uploads/2021/10/bag-mix-micro-topping-tds.pdf
- Elite Crete THIN-FINISH TD.432: https://www.elitecrete.com/wp-content/uploads/TD.432-Technical-Data-THIN-FINISH-Pre-Mixed-Overlay.pdf
- ARDEX PANDOMO W1 2.0: https://www.ardexamericas.com/wp-content/uploads/2018/05/ARDEX-PANDOMO-W1-Technical-Data.pdf
- CTS Rapid Set TRU: https://www.ctscement.com/assets/doc/products/TRU_SELF_LEVELING_SPEC_EN.pdf
